Repository: r6e/OpenSpringmaker

# OpenSpringmaker

A desktop calculator for helical compression spring design. Enter wire diameter,
spring index, active coils, and material; OpenSpringmaker computes stress, deflection,
natural frequency, buckling stability, and fatigue life, and solves for unknown
dimensions under four closed-form scenario constraints.

The workspace is split into two crates:

- **`springcore`** — pure Rust engineering calculation library (units, materials,
  formulas, solver scenarios, optimization, fatigue, persistence).
- **`springmaker`** — iced desktop GUI that depends on `springcore` through its public API.

## Run

```sh
cargo run -p springmaker
```

## Test

```sh
cargo test --workspace
```

File: springcore/data/materials.toml
# Curated spring-wire materials. Strength coefficients are in native units
# (MPa·mm^m) per Shigley Table 10-4 and are evaluated in those units.
# Sources: Shigley's Mechanical Engineering Design (10th ed.) Tables 10-4, 10-5,
# §10-9 (Zimmerli endurance); SMI Handbook of Spring Design (design stresses).
#
# KNOWN SIMPLIFICATION (see ADR 0006): allowable_pct_torsion / _end_torsion / _bending
# / _set are single scalars. Real SMI design stresses are diameter- and set-dependent
# curves. These scalars gate the status warnings and the Min Weight feasibility boundary;
# diameter-dependent design-stress curves are a later sub-project.
# allowable_pct_end_torsion is the end-hook torsion limit (τ_B) per Shigley Table 10-7:
# 40% of MTS for carbon & low-alloy steels, 30% for austenitic stainless and nonferrous
# alloys — distinct from the body-shear allowable_pct_torsion.

[[material]]
name = "Music Wire"
specification = "ASTM A228"
citations = "Shigley Table 10-4 (A=2211 MPa*mm^m, m=0.145); Table 10-5 (E, G); Zimmerli via Shigley 10-9; SMI design stresses"
mts_form = "power_law"
mts_units = "si_mpa_mm"
mts_coefficients = [2211.0, 0.145]
valid_dia_min_mm = 0.10
valid_dia_max_mm = 6.5
youngs_modulus_gpa = 203.4
shear_modulus_gpa = 80.0
density_kg_per_m3 = 7850.0
allowable_pct_torsion = 0.45
allowable_pct_end_torsion = 0.40
allowable_pct_bending = 0.75
allowable_pct_set = 0.60
[material.endurance]
ssa_mpa = 241.0
ssm_mpa = 379.0
peened = false
# Shigley Table 10-10 (Associated Spring): R = 0 repeated-bending strength as a
# fraction of Sut, not-shot-peened column ("ASTM A228 and Type 302").
[material.bending_fatigue]
sr_pct_1e5 = 0.53
sr_pct_1e6 = 0.50
peened = false

[[material]]
name = "Oil-Tempered Wire"
specification = "ASTM A229"
citations = "Shigley Table 10-4 (A=1855 MPa*mm^m, m=0.187); Table 10-5 (E, G); Zimmerli via Shigley 10-9; SMI design stresses"
mts_form = "power_law"
mts_units = "si_mpa_mm"
mts_coefficients = [1855.0, 0.187]
valid_dia_min_mm = 0.50
valid_dia_max_mm = 12.7
youngs_modulus_gpa = 196.5
shear_modulus_gpa = 78.6
density_kg_per_m3 = 7850.0
allowable_pct_torsion = 0.45
allowable_pct_end_torsion = 0.40
allowable_pct_bending = 0.75
allowable_pct_set = 0.49
[material.endurance]
ssa_mpa = 241.0
ssm_mpa = 379.0
peened = false
# NO bending_fatigue: this wire is ASTM A229; Shigley Table 10-10's column is
# "ASTM A230 and A232" — a different grade. Deliberately data-less (torsion
# fatigue degrades to NoFatigueData), not an omission.

[[material]]
name = "Stainless 302"
specification = "ASTM A313 (Type 302)"
citations = "Shigley Table 10-4 (A=1867 MPa*mm^m, m=0.146); Table 10-5 (E, G); SMI design stresses. No cited endurance data."
mts_form = "power_law"
mts_units = "si_mpa_mm"
mts_coefficients = [1867.0, 0.146]
valid_dia_min_mm = 0.30
valid_dia_max_mm = 6.5
youngs_modulus_gpa = 193.0
shear_modulus_gpa = 69.0
density_kg_per_m3 = 7920.0
allowable_pct_torsion = 0.35
allowable_pct_end_torsion = 0.30
allowable_pct_bending = 0.55
allowable_pct_set = 0.35
# Shigley Table 10-10 (Associated Spring): R = 0 repeated-bending strength as a
# fraction of Sut, not-shot-peened column ("ASTM A228 and Type 302").
[material.bending_fatigue]
sr_pct_1e5 = 0.53
sr_pct_1e6 = 0.50
peened = false

[[material]]
name = "Chrome-Silicon"
specification = "ASTM A401"
citations = "Shigley Table 10-4 (A=1974 MPa*mm^m, m=0.108); Table 10-5 (E, G); SMI design stresses. No cited endurance data in v1."
mts_form = "power_law"
mts_units = "si_mpa_mm"
mts_coefficients = [1974.0, 0.108]
valid_dia_min_mm = 1.6
valid_dia_max_mm = 9.5
youngs_modulus_gpa = 203.4
shear_modulus_gpa = 77.2
density_kg_per_m3 = 7850.0
allowable_pct_torsion = 0.45
allowable_pct_end_torsion = 0.40
allowable_pct_bending = 0.75
allowable_pct_set = 0.49

# ── Sub-project 2, PR (b): materials transcribed from Machinery's Handbook 32nd ──
# Strength models are least-squares fits to MH p390 "Minimum Tensile Strength of
# Spring Wire by Diameter"; E/G from MH Table 20; design stress (torsion) from
# optimumspring, cross-checked vs MH Fig 1-10. bending/set are conservative
# placeholders = torsion (ADR 0006; MH gives diameter-dependent curves, not %).
# See docs/superpowers/research/2026-06-21-pr-b-materials-data.md for full sourcing.

[[material]]
name = "Hard-Drawn MB"
specification = "ASTM A227"
citations = "MH 32nd Table 20 (E,G); p390 tensile-by-diameter, power-law LSQ fit A=1767.9 MPa*mm^m m=0.184 (max resid 2.9%); torsion 40% (optimumspring, cross-checked MH Fig 1); bending/set conservative placeholder (ADR 0006); max temp 250F (MH p299). Cross-check: MH steel tensiles within ASTM A227 class ranges."
mts_form = "power_law"
mts_units = "si_mpa_mm"
mts_coefficients = [1767.9, 0.184]
valid_dia_min_mm = 0.51
valid_dia_max_mm = 12.70
youngs_modulus_gpa = 197.2
shear_modulus_gpa = 79.3
density_kg_per_m3 = 7861.1
allowable_pct_torsion = 0.40
allowable_pct_end_torsion = 0.40
allowable_pct_bending = 0.40
allowable_pct_set = 0.40
max_service_temp_c = 121.1

[[material]]
name = "Chrome-Vanadium"
specification = "ASTM A231"
citations = "MH 32nd Table 20 (E,G); p390 'Cr-V Alloy' tensile-by-diameter, power-law LSQ fit A=1858.1 MPa*mm^m m=0.163 (max resid 3.9%); torsion 45% (optimumspring); bending/set conservative placeholder (ADR 0006); max temp 425F (MH p300). Cross-check: within ASTM A231/A232 tensile range. A232 is the valve-spring-quality variant."
mts_form = "power_law"
mts_units = "si_mpa_mm"
mts_coefficients = [1858.1, 0.163]
valid_dia_min_mm = 0.81
valid_dia_max_mm = 12.70
youngs_modulus_gpa = 196.5
shear_modulus_gpa = 77.2
density_kg_per_m3 = 7861.1
allowable_pct_torsion = 0.45
allowable_pct_end_torsion = 0.40
allowable_pct_bending = 0.45
allowable_pct_set = 0.45
max_service_temp_c = 218.3
# Shigley Table 10-10 "ASTM A230 and A232" column. Our entry's citations place it
# in the A231/A232 range with A232 the valve-spring-quality variant — recorded
# provenance judgment.
[material.bending_fatigue]
sr_pct_1e5 = 0.55
sr_pct_1e6 = 0.53
peened = false

[[material]]
name = "Phosphor Bronze"
specification = "ASTM B159 (Grade A, CDA 510)"
citations = "MH 32nd Table 20 'Phosphor Bronze 5 percent tin' (E,G); p390 tensile-by-diameter, deg-2 polynomial LSQ fit (max resid 3.3%; power-law unsuitable, 9.6%); torsion 40% (optimumspring); bending/set conservative placeholder (ADR 0006); max temp 212F (MH p301). Golden cross-check: MH 135 kpsi at 0.041in matches ASTM B159 exactly."
mts_form = "polynomial"
mts_units = "si_mpa_mm"
mts_coefficients = [966.2, -37.85, 1.164]
valid_dia_min_mm = 0.10
valid_dia_max_mm = 11.10
youngs_modulus_gpa = 103.4
shear_modulus_gpa = 41.4
density_kg_per_m3 = 8857.6
allowable_pct_torsion = 0.40
allowable_pct_end_torsion = 0.30
allowable_pct_bending = 0.40
allowable_pct_set = 0.40
max_service_temp_c = 100.0
